Repository: kdschneider/tpt-goldbonder

# Prozessoptimierung am tpt-Goldbonder

<!-- badges: start -->
<!-- badges: end -->

File: Rmd/csar.Rmd
---
title: CSAR 9% Rezept
author: Konstantin Schneider
---

**Datenblätter:**

- [CSAR 62](https://www.allresist.de/wp-content/uploads/2020/03/AR-P6200_CSAR62_Deutsch_Allresist_Produktinformation.pdf)
- [AR 600-546](https://www.allresist.de/wp-content/uploads/2020/03/AR600-50-51-55-56-546-548-549_deutsch_Allresist_Produktinformation.pdf)
- [AR 600-71](https://www.allresist.de/wp-content/uploads/2020/03/AR600-70-71_300-70-72-73-76_deutsch_Allresist_Produktinformation.pdf)

## Reinigung {-}

**Waschen**

|           |                                     |
|-----------|-------------------------------------|
| Schritt 1 | 30 s Aceton in Ultraschallbad       |
| Schritt 2 | In Aceton schwenken                 |
| Schritt 3 | In Isopropanol schwenken            |
| Schritt 4 | Mit Stickstoff trocknen             |

**Plasmaverascher (alt)**

| Leistung  | Dauer       |
|-----------|-------------|
| 57%       | 5 Minuten   |


## Spin-Coating {-}

**Parameter**

| Schritt   | RPM  | Ramp | Dauer | Tropfen |
|:---------:|------|------|-------|---------|
| 1         | -/-  | -/-  | -/-   | 1-2     |
| 2         | 4000 | 800  | 5     | -/-     |
| 3         | 4000 | -/-  | 20    | 1-2     |
| 4         | 6000 | 800  | 30    | -/-     |

**Soft-Bake (Hot-Plate)**

|   Temperatur  | Dauer |
|:-------------:|:-----:|
|     150 °C    | 60s   |

## E-Lithographie (LeoREM) {-}

**Dosis**

Ab einer Dosis von ca. 50 μC/cm^2^ führt bei dünner Beschichtung eine Erhöhung der Dosis zu keinem feststellbraren Unterschied. Das [Datenblatt](https://www.allresist.de/wp-content/uploads/2020/03/AR-P6200_CSAR62_Deutsch_Allresist_Produktinformation.pdf) empfiehlt 65 μC/cm^2^.

**Entwickeln**

|           |                                                       |
|-----------|-------------------------------------------------------|
| Schritt 1 | 60s in Entwickler (AR 600-546)                        |
| Schritt 2 | 60s in Isopropanol schwenken                          |
| Schritt 3 | Mit Isopropanol spülen und mit Stickstoff trocknen    |

## Lift-Off {-}

|           |                                                 |
|-----------|-------------------------------------------------|
| Schritt 1 | 10 min in Remover (AR 600-71, Raumtemperatur)   |
| Schritt 2 | Lift-Off                                        |
| Schritt 3 | Mit Isopropanol spülen                          |

File: Rmd/pt_bbd.Rmd
---
title: Box-Behnken Pulltest Experiment
subtitle: Analysis Script
author: Konstantin Schneider
---

```{r include = FALSE, purl=FALSE}
knitr::opts_chunk$set(
  comment = "#>", 
  echo = TRUE,
  message = FALSE,
  warning = FALSE,
  error = FALSE
)
```

```{r echo = FALSE}
#####################################################
###                                               ###
###   File created automatically. Do not change!  ###
###   Changes will be overwritten!                ###
###                                               ###
#####################################################
```

## Load custom functions

```{r}
source(here::here("R/custom_functions.R"))
```

## Load packages

```{r}
library(tidyverse)
library(rsm)
library(parsnip)
```

## Create Box-Behnken design

```{r}
set.seed(9393)

coding_bbd <-
  list(
    ultrasound.coded ~ (ultrasound - 160)/50,
    time.coded ~ (time - 200)/50,
    force.coded ~ (force - 200)/50,
    gold.coded ~ (gold - 70)/30,
    chrome.coded ~ (chrome - 6)/4,
    temperature.coded ~ (temperature - 100)/50
  )

design_bbd <-
  bbd(
    k = ~ ultrasound.coded + time.coded + force.coded + gold.coded + chrome.coded + temperature.coded,
    n0 = 3,
    coding = coding_bbd,
    randomize = TRUE
  ) |>
  decode.data() |>
  mutate(
    measurement_1 = NA,
    measurement_2 = NA,
    measurement_3 = NA,
    measurement_4 = NA,
    measurement_5 = NA,
    measurement_6 = NA,
    measurement_7 = NA,
    measurement_8 = NA,
    measurement_9 = NA,
    measurement_10 = NA
  )
```
 
```{r purl = FALSE}
design_bbd |> head()
```

## Read and wrangle data

```{r}
data_bbd <-
  read_csv(
    here::here("data-raw/pulltest/box_behnken/pt-bbd.csv")
  ) |>
  pivot_longer(
    cols = measurement_1:measurement_10,
    names_to = "measurement",
    values_to = "rip_force"
  ) |>
  mutate(
    across(
      .cols = ultrasound:temperature,
      .fns = function(x) { scales::rescale(x, to = c(-1,1)) },
      .names = "{.col}.c"
    )
  )
```

```{r}
data_bbd |> head()
```

```{r}
data_bbd_mean <-
  data_bbd |>
  select(-measurement) |>
  group_by(run.order) |>
  mutate(
    rip_force_sd = sd(rip_force),
    rip_force_se = plotrix::std.error(rip_force),
    rip_force = mean(rip_force)
  ) |>
  unique() |>
  ungroup()
```

```{r}
data_bbd_mean |> head()
```

## Regression

```{r}
model_specs <-
  linear_reg() |>
  set_engine("lm")

model_bbd <-
  model_specs |>
  fit(
    formula = rip_force ~ run.order +
      ultrasound + time + force + temperature + chrome + gold +
      ultrasound:time + ultrasound:force + ultrasound:temperature + ultrasound:chrome + ultrasound:gold +
      time:force + time:temperature + time:chrome + time:gold +
      force:temperature + force:chrome + force:gold +
      temperature:chrome + temperature:gold + chrome:gold +
      I(ultrasound^2) + I(time^2) + I(force^2) + I(temperature^2) + I(chrome^2) + I(gold^2),
    data = data_bbd_mean
  )
```

```{r}
summary(model_bbd$fit)
```

## Plots

```{r}
plot_bbd_runorder <-
  data_bbd |>
  mutate(index = row_number()) |>
  pivot_longer(ultrasound:temperature) |>
  mutate(
    bondtool = as_factor(bondtool) |>
      fct_inseq()
  ) |>
  group_by(bondtool) |>
  mutate(
    bondtool_mean = mean(rip_force)
  ) |>
  ggplot(aes(x = index)) +
  geom_line(
    mapping = aes(
      y = bondtool_mean,
      colour = bondtool
    ),
    size = 1
  ) +
  geom_point(
    mapping = aes(y = rip_force),
    alpha = 0.5,
    size = 1
  ) +
  labs(
    x = "Versuchsreihenfolge",
    y = "max. Kraft in ...",
    labs = "Bondtool"
  )
```

```{r}
plot_bbd_runorder
```

```{r}
plot_bbd_effect <-
  data_bbd_mean |>
  create_effect_plot(
    factors = ultrasound:temperature,
    response = rip_force
  ) +
  scale_x_continuous(n.breaks = 3) +
  labs(
    x = "Level",
    y = "max. Kraft in ...",
    colour = "Bondtool"
  )
```

```{r}
plot_bbd_effect
```

## Save data

```{r}
write_csv(
  x = design_bbd,
  file = here::here("data/doe/pt_bbd.csv")
)

fs::dir_create(
  path = c(
    here::here("data/doe"),
    here::here("data/pulltest")
  ),
  recurse = TRUE
)

save(
  data_bbd,
  data_bbd_mean,
  file = here::here("data/pulltest/pt_bbd.rda")
)

save(
  model_bbd,
  file = here::here("data/pulltest/pt_bbd_regression.rda")
)

save(
  plot_bbd_effect,
  plot_bbd_runorder,
  file = here::here("data/pulltest/pt_bbd_plots.rda")
)

```
